Repository: Yagnik12599/LLM_TE_MAT

# Large Language Model-Assisted Discovery of Optimal Dopants for Enhanced Thermoelectric Performance in CoSb<sub>3</sub>-Based Skutterudites
We present a data-driven approach for accelerating the discovery of high-performance CoSb₃-based skutterudites
by curating a comprehensive dataset of compositions with various filler elements from over 300 research articles.
Leveraging large language models (LLMs), we extract and embed compositional representations, which are then
used to train a regression head for predicting thermoelectric figure of merit. Compared to conventional neuralnetwork models using one-hot encoding and composition-based feature vector (CBFV) representations, our LLMbased model achieves lower prediction errors, while demonstrating predictive performance comparable to a
CBFV-based random forest model. We further employ the trained model to propose novel filler compositions with
promising thermoelectric properties. Finally, we support these predicted candidates through density functional
theory and molecular dynamics calculations to assess their electrical and thermal conductivity. This data-driven
approach demonstrates the potential of combining natural language processing, machine learning, and quantum
simulations for thermoelectric materials design.

File: Datasets/composition_stoichiometric_cleaned.csv (part 1 of 2)
Figure of Merit,Temperature ,Ag,Al,As,Ba,Bi,C,Ca,Cd,Ce,Cl,Co,Cu,Dy,Eu,F,Fe,G,Ga,Gd,Hf,In,K,La,Li,Mg,Mm,Mn,Mo,Na,Nd,Ni,O,Pb,Pd,Pr,S,Sb,Si,Sm,Sn,Sr,Te,Ti,Tl,W,Y,Yb,Zn,Zr
1.9,835 K,0.0,0.0,0.0,0.11,0.0,0.0,0.0,0.0,0.0,0.0,4.0,0.0,0.0,0.0,0.0,0.0,0.0,0.0,0.0,0.0,0.0,0.0,0.0,0.0,0.0,0.0,0.0,0.0,0.0,0.0,0.0,0.0,0.0,0.0,0.0,0.0,12.0,0.0,0.0,0.0,0.09,0.0,0.0,0.0,0.0,0.0,0.05,0.0,0.0
1.8,800 K,0.0,0.0,0.0,0.07,0.0,0.0,0.0,0.0,0.0,0.0,4.0,0.0,0.0,0.0,0.0,0.0,0.0,0.0,0.0,0.0,0.0,0.0,0.0,0.0,0.0,0.0,0.0,0.0,0.0,0.0,0.0,0.0,0.0,0.0,0.0,0.0,12.0,0.0,0.0,0.0,0.07,0.0,0.0,0.0,0.0,0.0,0.07,0.0,0.0
1.75,773 K,0.0,0.0,0.0,0.3035,0.0,0.0,0.0,0.0,0.0,0.0,4.0,0.0,0.0,0.0,0.042,0.0,0.0,0.0,0.0,0.0,0.3,0.0,0.0,0.0,0.0,0.0,0.0,0.0,0.0,0.0,0.0,0.0665,0.0,0.0,0.0,0.0,12.0,0.0,0.0,0.0,0.0,0.0,0.0,0.0,0.0,0.0,0.0,0.0,0.0
1.7,850 K,0.0,0.0,0.0,0.08,0.0,0.0,0.0,0.0,0.0,0.0,4.0,0.0,0.0,0.0,0.0,0.0,0.0,0.0,0.0,0.0,0.0,0.0,0.05,0.0,0.0,0.0,0.0,0.0,0.0,0.0,0.0,0.0,0.0,0.0,0.0,0.0,12.0,0.0,0.0,0.0,0.0,0.0,0.0,0.0,0.0,0.0,0.04,0.0,0.0
1.7,823 K,0.0,0.03,0.0,0.0,0.0,0.0,0.0,0.0,0.0,0.0,4.0,0.0,0.0,0.0,0.0,0.0,0.0,0.0,0.0,0.0,0.0,0.0,0.0,0.0,0.0,0.0,0.0,0.0,0.0,0.0,0.0,0.0,0.0,0.0,0.0,0.0,12.0,0.0,0.0,0.0,0.0,0.0,0.0,0.0,0.0,0.0,0.25,0.0,0.0
1.7,575 K,0.0,0.0,0.0,0.0,0.0,0.0,0.0,0.0,0.2,0.0,4.0,0.0,0.0,0.0,0.0,0.0,0.0,0.0,0.0,0.0,0.2,0.0,0.0,0.0,0.0,0.0,0.0,0.0,0.0,0.0,0.0,0.0,0.0,0.0,0.0,0.0,12.0,0.0,0.0,0.0,0.0,0.0,0.0,0.0,0.0,0.0,0.0,0.0,0.0
1.7,850 K,0.0,0.0,0.0,0.08,0.0,0.0,0.0,0.0,0.0,0.0,1.0,0.0,0.0,0.0,0.0,0.0,0.0,0.0,0.0,0.0,0.0,0.0,0.05,0.0,0.0,0.0,0.0,0.0,0.0,0.0,0.0,0.0,0.0,0.0,0.0,0.0,3.0,0.0,0.0,0.0,0.0,0.0,0.0,0.0,0.0,0.0,0.04,0.0,0.0
1.7,800 K,0.0,0.0,0.0,0.08,0.0,0.0,0.0,0.0,0.0,0.0,4.0,0.0,0.0,0.0,0.0,0.0,0.0,0.0,0.0,0.0,0.0,0.0,0.05,0.0,0.0,0.0,0.0,0.0,0.0,0.0,0.0,0.0,0.0,0.0,0.0,0.0,12.0,0.0,0.0,0.0,0.0,0.0,0.0,0.0,0.0,0.0,0.04,0.0,0.0
1.7,573 K,0.0,0.0,0.0,0.0,0.0,0.0,0.0,0.0,0.2,0.0,4.0,0.0,0.0,0.0,0.0,0.0,0.0,0.0,0.0,0.0,0.2,0.0,0.0,0.0,0.0,0.0,0.0,0.0,0.0,0.0,0.0,0.0,0.0,0.0,0.0,0.0,12.0,0.0,0.0,0.0,0.0,0.0,0.0,0.0,0.0,0.0,0.0,0.0,0.0
1.6,835 K,0.0,0.0,0.0,0.11,0.0,0.0,0.0,0.0,0.0,0.0,4.0,0.0,0.0,0.0,0.0,0.0,0.0,0.0,0.0,0.0,0.0,0.0,0.0,0.0,0.0,0.0,0.0,0.0,0.0,0.0,0.0,0.0,0.0,0.0,0.0,0.0,12.0,0.0,0.0,0.0,0.09,0.0,0.0,0.0,0.0,0.0,0.05,0.0,0.0
1.6,850 K ,0.0,0.0,0.0,0.01,0.0,0.0,0.0,0.0,0.0,0.0,4.0,0.0,0.0,0.0,0.0,0.0,0.0,0.0,0.0,0.0,0.0,0.0,0.05,0.0,0.0,0.0,0.0,0.0,0.0,0.0,0.0,0.0,0.0,0.0,0.0,0.0,12.0,0.0,0.0,0.0,0.0,0.0,0.0,0.0,0.0,0.0,0.07,0.0,0.0
1.6,850 K ,0.0,0.0,0.0,1.3,0.0,0.0,0.0,0.0,0.0,0.0,4.0,0.0,0.0,0.0,0.0,12.0,0.0,0.0,0.0,0.0,0.3,0.0,0.0,0.0,0.0,0.0,0.0,0.0,0.0,0.0,0.0,19.0,0.0,0.0,0.0,0.0,12.0,0.0,0.0,0.0,0.0,0.0,0.0,0.0,0.0,0.0,0.0,0.0,0.0
1.59,880 K,0.0,0.0,0.0,0.11,0.0,0.0,0.0,0.0,0.0,0.0,4.0,0.0,0.0,0.0,0.0,0.0,0.0,0.0,0.0,0.0,0.0,0.0,0.0,0.0,0.0,0.0,0.0,0.0,0.0,0.0,0.0,3.0,0.0,0.0,0.0,0.0,12.0,0.0,0.0,0.0,0.09,0.0,0.0,0.0,0.0,0.0,2.05,0.0,0.0
1.55,825 K,0.0,0.0,0.0,0.0,0.0,0.0,0.0,0.0,0.0,0.0,4.0,0.0,0.0,0.0,0.0,0.0,0.0,0.0,0.0,0.0,0.0,0.0,0.0,0.0,0.0,0.0,0.0,0.0,0.0,0.0,0.0,0.0,0.0,0.0,0.0,0.0,12.0,0.0,0.0,0.0,0.0,0.0,0.0,0.0,0.0,0.0,0.35,0.0,0.0
1.55,850 K,0.0,0.0,0.0,0.1,0.0,0.0,0.0,0.0,0.0,0.0,4.0,0.0,0.0,0.0,0.0,0.0,0.0,0.0,0.0,0.0,0.0,0.0,0.05,0.0,0.0,0.0,0.0,0.0,0.0,0.0,0.0,0.0,0.0,0.0,0.0,0.0,12.0,0.0,0.0,0.0,0.0,0.0,0.0,0.0,0.0,0.0,0.07,0.0,0.0
1.53,823 K,0.0,0.0,0.0,0.15,0.0,0.0,0.0,0.0,0.0,0.0,4.0,0.0,0.0,0.0,0.0,0.0,0.0,0.0,0.0,0.0,0.0,0.0,0.0,0.0,0.0,0.0,0.0,0.0,0.0,0.0,0.0,0.0,0.0,0.0,0.0,0.0,12.0,0.0,0.0,0.0,0.0,0.0,0.0,0.0,0.0,0.0,0.3,0.0,0.0
1.5,725 K,0.0,0.0,0.0,0.0,0.0,0.0,0.0,0.0,0.0,0.0,4.0,0.0,0.0,0.0,0.0,0.0,0.0,0.0,0.0,0.0,1.0,0.0,0.0,0.0,0.0,0.0,0.0,0.0,0.0,0.0,0.0,0.0,0.0,0.0,0.0,0.0,12.0,0.0,0.0,0.0,0.0,0.0,0.0,0.0,0.0,0.0,0.0,0.0,0.0
1.5,850 K ,0.0,0.0,0.0,0.0,0.0,0.0,0.0,0.0,0.15,0.0,4.0,0.0,0.0,0.0,0.0,0.0,0.0,0.0,0.0,0.0,0.2,0.0,0.0,0.0,0.0,0.0,0.0,0.0,0.0,0.0,0.0,0.0,0.0,0.0,0.0,0.0,12.0,0.0,0.0,0.0,0.0,0.0,0.0,0.0,0.0,0.0,0.0,0.0,0.0
1.5,873 K,0.0,0.0,0.0,0.0,0.0,0.0,0.0,0.0,0.0,0.0,4.0,0.0,0.0,0.0,0.0,0.0,0.0072,0.0,0.0,0.0,0.0,0.0,0.0,0.0,0.0,0.0,0.0,0.0,0.0,0.0,0.0,0.0072,0.0,0.0,0.0,0.0,12.0,0.0,0.0,0.0,0.0,0.0,0.0,0.0,0.0,0.0,0.27,0.0,0.0
1.45,675 ​K,0.0,0.0,0.0,0.0,0.0,0.0,0.0,0.0,0.1,0.0,4.0,0.0,0.0,0.0,0.0,0.0,0.0,0.0,0.0,0.0,0.2,0.0,0.0,0.0,0.0,0.0,0.0,0.0,0.0,0.0,0.0,0.0,0.0,0.0,0.0,0.0,12.0,0.0,0.0,0.0,0.0,0.0,0.0,0.0,0.0,0.0,0.0,0.0,0.0
1.45,1000 K,0.0,0.0,0.0,0.0,0.0,0.0,0.0,0.0,0.0,0.0,1.0,0.0,0.0,0.0,0.0,0.0,0.0,0.0,0.0,0.0,0.0,0.0,0.0,0.0,0.0,0.0,0.0,0.0,0.0,0.0,0.0,0.0,0.0,0.0,0.0,0.0,3.0,0.0,0.0,0.0,0.0,0.0,0.0,0.0,0.0,0.0,0.0,0.0,0.0
1.44,800 K,0.0,0.0,0.0,0.05,0.0,0.0,0.0,0.0,0.0,0.0,4.0,0.0,0.0,0.0,0.0,0.0,0.0,0.0,0.0,0.0,0.0,0.0,0.0,0.0,0.0,0.0,0.0,0.0,0.0,0.0,0.0,0.0,0.0,0.0,0.0,0.0,12.0,0.0,0.0,0.0,0.025,0.0,0.0,0.0,0.0,0.0,0.1,0.0,0.0
1.43,800 K,0.0,0.0,0.0,0.0,0.0,0.0,0.0,0.0,0.15,0.0,4.0,0.0,0.0,0.0,0.0,0.0,0.0,0.0,0.0,0.0,0.2,0.0,0.0,0.0,0.0,0.0,0.0,0.0,0.0,0.0,0.0,0.0,0.0,0.0,0.0,0.0,12.0,0.0,0.0,0.0,0.0,0.0,0.0,0.0,0.0,0.0,0.0,0.0,0.0
1.43,800 K,0.0,0.0,0.0,0.0,0.0,0.0,0.0,0.0,0.15,0.0,4.0,0.0,0.0,0.0,0.0,0.0,0.0,0.0,0.0,0.0,0.2,0.0,0.0,0.0,0.0,0.0,0.0,0.0,0.0,0.0,0.0,0.0,0.0,0.0,0.0,0.0,12.0,0.0,0.0,0.0,0.0,0.0,0.0,0.0,0.0,0.0,0.2,0.0,0.0
1.43,823 K,0.0,0.0,0.0,0.09,0.0,0.0,0.0,0.0,0.0,0.0,4.0,0.0,0.0,0.0,0.0,0.0,0.0,0.0,0.0,0.0,0.0,0.0,0.0,0.0,0.0,0.0,0.0,0.0,0.0,0.0,0.0,0.0,0.0,0.0,0.0,0.0,12.0,0.0,0.0,0.0,0.06,0.0,0.0,0.0,0.0,0.0,0.03,0.0,0.0
1.43,790 K,0.0,0.0,0.0,0.0,0.0,0.0,0.0,0.0,0.065,0.0,4.0,0.0,0.0,0.0,0.0,0.0,0.0,0.0,0.0,0.0,0.094,0.0,0.0,0.0,0.0,0.0,0.0,0.0,0.0,0.0,0.0,0.0,0.0,0.0,0.0,0.0,12.0,0.0,0.0,0.0,0.0,0.0,0.0,0.0,0.0,0.0,0.07,0.0,0.0
1.42,800 K,0.0,0.0,0.0,0.025,0.0,0.0,0.0,0.0,0.0,0.0,4.0,0.0,0.0,0.0,0.0,0.0,0.0,0.0,0.0,0.0,0.0,0.0,0.0,0.0,0.0,0.0,0.0,0.0,0.0,0.0,0.0,0.0,0.0,0.0,0.0,0.0,12.0,0.0,0.0,0.0,0.075,0.0,0.0,0.0,0.0,0.0,0.1,0.0,0.0
1.42,850 K,0.0,0.0,0.0,0.09,0.0,0.0,0.0,0.0,0.0,0.0,4.0,0.0,0.0,0.0,0.0,0.0,0.0,0.0,0.0,0.0,0.0,0.0,0.04,0.0,0.0,0.0,0.0,0.0,0.0,0.0,0.0,0.0,0.0,0.0,0.0,0.0,12.0,0.0,0.0,0.0,0.0,0.0,0.0,0.0,0.0,0.0,0.13,0.0,0.0
1.4,800 K,0.0,0.0,0.0,0.07,0.0,0.0,0.0,0.0,0.0,0.0,4.0,0.0,0.0,0.0,0.0,0.0,0.0,0.0,0.0,0.0,0.0,0.0,0.0,0.0,0.0,0.0,0.0,0.0,0.0,0.0,0.0,0.0,0.0,0.0,0.0,0.0,12.0,0.0,0.0,0.0,0.07,0.0,0.0,0.0,0.0,0.0,0.07,0.0,0.0
1.4,850 K ,0.0,0.0,0.0,0.06,0.0,0.0,0.0,0.0,0.0,0.0,4.0,0.0,0.0,0.0,0.0,0.0,0.0,0.0,0.0,0.0,0.0,0.0,0.05,0.0,0.0,0.0,0.0,0.0,0.0,0.0,0.0,0.0,0.0,0.0,0.0,0.0,12.0,0.0,0.0,0.0,0.0,0.0,0.0,0.0,0.0,0.0,0.02,0.0,0.0
1.4,850 K ,0.0,0.0,0.0,0.09,0.0,0.0,0.0,0.0,0.0,0.0,4.0,0.0,0.0,0.0,0.0,0.0,0.0,0.0,0.0,0.0,0.0,0.0,0.04,0.0,0.0,0.0,0.0,0.0,0.0,0.0,0.0,0.0,0.0,0.0,0.0,0.0,12.0,0.0,0.0,0.0,0.0,0.0,0.0,0.0,0.0,0.0,0.13,0.0,0.0
1.4,700 K,0.0,0.0,0.0,0.0,0.0,0.0,0.0,0.0,0.0,0.0,4.0,0.0,0.0,0.0,0.0,0.0,0.0,0.0,0.0,0.0,0.25,0.0,0.0,0.0,0.0,0.0,0.0,0.0,0.0,0.0,0.0,0.0,0.0,0.0,0.0,0.0,12.0,0.0,0.0,0.0,0.0,0.0,0.0,0.0,0.0,0.0,0.0,0.0,0.0
1.4,800 K,0.0,0.0,0.0,0.0,0.0,0.0,0.0,0.0,0.1,0.0,4.0,0.0,0.0,0.0,0.0,0.0,0.0,0.0,0.0,0.0,0.1,0.0,0.0,0.0,0.0,0.0,0.0,0.0,0.0,0.0,0.0,0.0,0.0,0.0,0.0,0.0,12.0,0.0,0.0,0.0,0.0,0.0,0.0,0.0,0.0,0.0,0.2,0.0,0.0
1.4,800 K,0.0,0.0,0.0,0.1,0.0,0.0,0.0,0.0,0.0,0.0,4.0,0.0,0.0,0.0,0.0,0.0,0.0,0.0,0.0,0.0,0.0,0.0,0.0,0.0,0.0,0.0,0.0,0.0,0.0,0.0,0.0,0.0,0.0,0.0,0.0,0.0,12.0,0.0,0.0,0.0,0.1,0.0,0.0,0.0,0.0,0.0,0.03,0.0,0.0
1.4,800 K,0.0,0.0,0.0,0.06,0.0,0.0,0.0,0.0,0.0,0.0,4.0,0.0,0.0,0.0,0.0,0.0,0.0,0.0,0.0,0.0,0.0,0.0,0.05,0.0,0.0,0.0,0.0,0.0,0.0,0.0,0.0,0.0,0.0,0.0,0.0,0.0,12.0,0.0,0.0,0.0,0.0,0.0,0.0,0.0,0.0,0.0,0.02,0.0,0.0
1.4,800 K,0.0,0.0,0.0,0.1,0.0,0.0,0.0,0.0,0.0,0.0,4.0,0.0,0.0,0.05,0.0,0.0,0.0,0.15,0.0,0.0,0.15,0.0,0.05,0.0,0.0,0.0,0.0,0.0,0.0,0.0,0.0,0.0,0.0,0.0,0.0,0.0,12.0,0.0,0.0,0.0,0.0,0.0,0.0,0.0,0.0,0.0,0.2,0.0,0.0
1.38,773 K,0.0,0.0,0.0,0.0,0.0,0.0,0.0,0.0,0.0,0.0,4.0,0.0,0.0,0.0,0.0,0.0,0.0,0.0,0.0,0.0,0.4,0.0,0.0,0.0,0.0,0.0,0.0,0.0,0.0,0.0,0.0,0.0,0.0,0.0,0.0,0.0,12.0,0.0,0.0,0.0,0.0,0.0,0.0,0.0,0.0,0.0,0.3,0.0,0.0
1.37,873 K,0.0,0.0,0.0,0.0,0.0,0.0,0.0,0.0,0.15,0.0,4.0,0.0,0.0,0.0,0.0,0.0,0.0,0.0,0.0,0.0,0.0,0.0,0.0,0.0,0.0,0.0,0.0,0.0,0.0,0.0,0.0,0.0,0.0,0.0,0.0,0.0,12.0,0.0,0.0,0.0,0.0,0.0,0.0,0.0,0.0,0.05,0.0,0.0,0.0
1.37,823 K,0.0,0.0,0.0,0.0,0.0,0.0,0.0,0.0,0.0,0.0,4.0,0.0,0.0,0.0,0.0,0.0,0.0,0.0,0.0,0.0,0.0,0.0,0.0,0.0,0.0,0.0,0.0,0.0,0.0,0.0,0.0,0.0,0.0,0.0,0.0,0.0,12.0,0.1,0.0,0.0,0.0,0.0,0.0,0.0,0.0,0.0,0.3,0.0,0.0
1.36,850 K ,0.0,0.3,0.0,0.0,0.0,0.0,0.0,0.0,0.0,0.0,4.0,0.0,0.0,0.0,0.0,0.0,0.0,0.0,0.0,0.0,0.0,0.0,0.0,0.0,0.0,0.0,0.0,0.0,0.0,0.0,0.0,0.0,0.0,0.0,0.0,0.0,12.0,0.0,0.0,0.0,0.0,0.0,0.0,0.0,0.0,0.0,0.25,0.0,0.0
1.36,789 ​K,0.0,0.05,0.0,0.0,0.0,0.0,0.0,0.0,0.0,0.0,4.0,0.0,0.0,0.0,0.0,0.0,0.0,0.0,0.0,0.0,0.0,0.0,0.5,0.0,0.0,0.0,0.0,0.0,0.0,0.0,0.0,0.0,0.0,0.0,0.0,0.0,12.0,0.0,0.0,0.0,0.0,0.0,0.0,0.0,0.0,0.0,0.0,0.0,0.0
1.36,800 K,0.0,0.0,0.0,0.0,0.0,0.0,0.0,0.0,0.0,0.0,1.0,0.0,0.0,0.0,0.0,0.0,0.0,0.0,0.0,0.0,0.0,0.0,0.0,0.0,0.0,0.0,0.0,0.0,0.0,0.0,0.0,0.0,0.0,0.0,0.0,0.0,3.0,0.0,0.0,0.0,0.0,0.0,0.0,0.0,0.0,0.0,0.0,0.0,0.0
1.35,873 K,0.0,0.0,0.0,0.0,0.0,0.0,0.0,0.0,0.0,0.0,4.0,0.0,0.0,0.0,0.0,0.0,0.0,0.0,0.0,0.0,0.0,0.0,0.0,0.0,0.0,0.0,0.0,0.0,0.0,0.0,0.0,0.0,0.0,0.0,0.0,0.0,12.0,0.1,0.0,0.0,0.0,0.0,0.0,0.0,0.0,0.0,0.3,0.0,0.0
1.35,823 K,0.0,0.0,0.0,0.0,0.0,0.0,0.0,0.0,0.0,0.0,4.0,0.0,0.0,0.0,0.0,0.0,0.0,0.0,0.0,0.0,0.0,0.0,0.0,0.0,0.0,0.0,0.0,0.0,0.0,0.0,0.0,0.0,0.0,0.0,0.0,0.0,12.0,0.0,0.0,0.0,0.0,0.0,0.0,0.0,0.0,0.05,0.2,0.0,0.0
1.35,800 K,0.0,0.0,0.0,0.08,0.0,0.0,0.0,0.0,0.0,0.0,4.0,0.0,0.0,0.0,0.0,0.0,0.0,0.0,0.0,0.0,0.0,0.0,0.0,0.0,0.0,0.0,0.0,0.0,0.0,0.0,0.0,0.0,0.0,0.0,0.0,0.0,12.0,0.0,0.0,0.0,0.0,0.0,0.0,0.0,0.0,0.0,0.09,0.0,0.0
1.35,800 K,0.0,0.0,0.0,0.08,0.0,0.0,0.0,0.0,0.0,0.0,4.0,0.0,0.0,0.1,0.0,0.0,0.0,0.0,0.0,0.0,0.0,0.0,0.0,0.0,0.0,0.0,0.0,0.0,0.0,0.0,0.0,0.0,0.0,0.0,0.0,0.0,12.0,0.0,0.0,0.0,0.0,0.0,0.0,0.0,0.0,0.0,0.14,0.0,0.0
1.35,850 K,0.0,0.0,0.0,0.09,0.0,0.0,0.0,0.0,0.0,0.0,4.0,0.0,0.0,0.0,0.0,0.0,0.0,0.0,0.0,0.0,0.0,0.0,0.04,0.0,0.0,0.0,0.0,0.0,0.0,0.0,0.0,0.0,0.0,0.0,0.0,0.0,12.0,0.0,0.0,0.0,0.0,0.0,0.0,0.0,0.0,0.0,0.14,0.0,0.0
1.35,850 K ,0.0,0.0,0.0,0.15,0.0,0.0,0.0,0.0,0.0,0.0,4.0,0.0,0.0,0.0,0.0,0.0,0.0,0.0,0.0,0.0,0.16,0.0,0.0,0.0,0.0,0.0,0.0,0.0,0.0,0.0,0.0,0.0,0.0,0.0,0.0,0.0,12.0,0.0,0.0,0.0,0.0,0.0,0.0,0.0,0.0,0.0,0.0,0.0,0.0
1.35,850 K ,0.0,0.0,0.0,0.14,0.0,0.0,0.0,0.0,0.0,0.0,4.0,0.0,0.0,0.0,0.0,0.0,0.0,0.0,0.0,0.0,0.23,0.0,0.0,0.0,0.0,0.0,0.0,0.0,0.0,0.0,0.0,0.0,0.0,0.0,0.0,0.0,12.0,0.0,0.0,0.0,0.0,0.0,0.0,0.0,0.0,0.0,0.0,0.0,0.0
1.34,850 K,0.0,0.0,0.0,0.14,0.0,0.0,0.0,0.0,0.0,0.0,4.0,0.0,0.0,0.0,0.0,0.0,0.0,0.0,0.0,0.0,0.23,0.0,0.0,0.0,0.0,0.0,0.0,0.0,0.0,0.0,0.0,0.0,0.0,0.0,0.0,0.0,12.0,0.0,0.0,0.0,0.0,0.0,0.0,0.0,0.0,0.0,0.0,0.0,0.0
1.34,850 K ,0.0,0.0,0.0,0.15,0.0,0.0,0.0,0.0,0.0,0.0,4.0,0.0,0.0,0.0,0.0,0.0,0.0,0.0,0.0,0.0,0.2,0.0,0.0,0.0,0.0,0.0,0.0,0.0,0.0,0.0,0.0,0.0,0.0,0.0,0.0,0.0,12.0,0.0,0.0,0.0,0.0,0.0,0.0,0.0,0.0,0.0,0.0,0.0,0.0
1.33,823 K,0.0,0.0,0.0,0.0,0.0,0.0,0.0,0.0,0.0,0.0,4.0,0.0,0.0,0.0,0.0,0.0,0.0,0.0,0.0,0.0,0.0,0.0,0.0,0.0,0.0,0.0,0.0,0.0,0.0,0.0,0.0,0.0,0.0,0.0,0.0,0.0,12.0,0.0,0.0,0.0,0.0,0.0,0.0,0.0,0.0,0.0,0.4,0.0,0.0
1.3,850 K,0.0,0.0,0.0,0.0,0.0,0.0,0.0,0.0,0.0,0.0,4.0,0.0,0.0,0.0,0.0,0.0,0.0,0.0,0.0,0.0,0.0,0.0,0.0,0.0,0.0,0.0,0.0,0.0,0.0,0.0,0.0,0.0,0.0,0.0,0.0,0.0,12.0,0.0,0.0,0.0,0.0,0.0,0.0,0.0,0.0,0.0,0.3,0.0,0.0
1.3,800 K,0.0,0.0,0.0,0.03,0.0,0.0,0.0,0.0,0.0,0.0,4.0,0.0,0.0,0.0,0.0,0.0,0.0,0.0,0.0,0.0,0.0,0.0,0.0,0.0,0.0,0.0,0.0,0.0,0.0,0.0,0.0,0.0,0.0,0.0,0.0,0.0,12.0,0.0,0.0,0.0,0.03,0.0,0.0,0.0,0.0,0.0,0.1,0.0,0.0
1.3,800 K,0.0,0.0,0.0,0.075,0.0,0.0,0.0,0.0,0.0,0.0,4.0,0.0,0.0,0.0,0.0,0.0,0.0,0.0,0.0,0.0,0.0,0.0,0.0,0.0,0.0,0.0,0.0,0.0,0.0,0.0,0.0,0.0,0.0,0.0,0.0,0.0,12.0,0.0,0.0,0.0,0.025,0.0,0.0,0.0,0.0,0.0,0.1,0.0,0.0
1.3,800 K,0.0,0.0,0.0,0.05,0.0,0.0,0.0,0.0,0.0,0.0,4.0,0.0,0.0,0.0,0.0,0.0,0.0,0.0,0.0,0.0,0.0,0.0,0.0,0.0,0.0,0.0,0.0,0.0,0.0,0.0,0.0,0.0,0.0,0.0,0.0,0.0,12.0,0.0,0.0,0.0,0.05,0.0,0.0,0.0,0.0,0.0,0.1,0.0,0.0
1.3,850 K ,0.0,0.0,0.0,0.09,0.0,0.0,0.0,0.0,0.0,0.0,4.0,0.0,0.0,0.0,0.0,0.0,0.0,0.0,0.0,0.0,0.0,0.0,0.04,0.0,0.0,0.0,0.0,0.0,0.0,0.0,0.0,0.0,0.0,0.0,0.0,0.0,12.0,0.0,0.0,0.0,0.0,0.0,0.0,0.0,0.0,0.0,0.14,0.0,0.0
1.3,700 ​K,0.0,0.0,0.0,0.0,0.0,0.0,0.0,0.0,0.0,0.0,4.0,0.0,0.0,0.0,0.0,0.0,0.0,0.0,0.0,0.0,0.0,0.0,0.0,0.36,0.0,0.0,0.0,0.0,0.0,0.0,0.0,0.0,0.0,0.0,0.0,0.0,12.0,0.0,0.0,0.0,0.0,0.0,0.0,0.0,0.0,0.0,0.0,0.0,0.0
1.3,823 K,0.0,0.0,0.0,0.0,0.0,0.0,0.0,0.0,0.0,0.0,4.0,0.0,0.0,0.0,0.0,0.0,0.0,0.0,0.0,0.0,0.2,0.0,0.0,0.0,0.0,0.0,0.0,0.0,0.0,0.0,0.0,0.0,0.0,0.0,0.0,0.0,12.0,0.0,0.0,0.0,0.0,0.0,0.0,0.0,0.0,0.0,0.0,0.0,0.0
1.3,850 K,0.0,0.0,0.0,0.0,0.0,0.0,0.0,0.0,0.0,0.0,4.0,0.0,0.0,0.0,0.0,0.0,0.0,0.0,0.0,0.0,0.0,0.0,0.0,0.0,0.0,0.0,0.0,0.0,0.0,0.0,0.0,0.0,0.0,0.0,0.0,0.0,12.0,0.0,0.0,0.0,0.0,0.0,0.0,0.0,0.0,0.0,0.25,0.0,0.0
1.3,800 K,0.0,0.0,0.0,0.075,0.0,0.0,0.0,0.0,0.0,0.0,4.0,0.0,0.0,0.0,0.0,0.0,0.0,0.0,0.0,0.0,0.0,0.0,0.0,0.0,0.0,0.0,0.0,0.0,0.0,0.0,0.0,0.0,0.0,0.0,0.0,0.0,12.0,0.0,0.0,0.0,0.025,0.0,0.0,0.0,0.0,0.0,0.1,0.0,0.0
1.3,800 K,0.0,0.0,0.0,0.05,0.0,0.0,0.0,0.0,0.0,0.0,4.0,0.0,0.0,0.0,0.0,0.0,0.0,0.0,0.0,0.0,0.0,0.0,0.0,0.0,0.0,0.0,0.0,0.0,0.0,0.0,0.0,0.0,0.0,0.0,0.0,0.0,12.0,0.0,0.0,0.0,0.05,0.0,0.0,0.0,0.0,0.0,0.1,0.0,0.0
1.3,800 K,0.0,0.1,0.0,0.1,0.0,0.0,0.0,0.0,0.0,0.0,4.0,0.0,0.0,0.05,0.0,0.0,0.0,0.1,0.0,0.0,0.1,0.0,0.05,0.0,0.0,0.0,0.0,0.0,0.0,0.0,0.0,0.0,0.0,0.0,0.0,0.0,12.0,0.0,0.0,0.0,0.0,0.0,0.0,0.0,0.0,0.0,0.2,0.0,0.0
1.25,850 K,0.0,0.0,0.0,0.0,0.0,0.0,0.0,0.0,0.0,0.0,4.0,0.0,0.0,0.0,0.0,0.0,0.0,0.0,0.0,0.0,0.0,0.0,0.0,0.0,0.0,0.0,0.0,0.0,0.48,0.0,0.0,0.0,0.0,0.0,0.0,0.0,12.0,0.0,0.0,0.0,0.0,0.0,0.0,0.0,0.0,0.0,0.0,0.0,0.0
1.25,688 K,0.0,0.0,0.0,0.0,0.0,0.0,0.0,0.0,0.0,0.0,4.0,0.0,0.0,0.0,0.0,0.0,0.0,0.0,0.0,0.0,0.5,0.0,0.25,0.0,0.0,0.0,0.0,0.0,0.0,0.0,0.0,0.0,0.0,0.0,0.0,0.0,12.0,0.0,0.0,0.0,0.0,0.0,0.0,0.0,0.0,0.0,0.0,0.0,0.0
1.22,823K,0.0,0.0,0.0,0.0,0.0,0.0,0.0,0.0,0.0,0.0,4.0,0.0,0.0,0.0,0.0,0.0,0.0,0.0,0.0,0.0,0.0,0.0,0.0,0.0,0.0,0.0,0.0,0.0,0.0,0.0,0.0,0.0,0.0,0.0,0.0,0.0,12.0,0.0,0.0,0.0,0.0,0.0,0.0,0.0,0.0,0.0,0.5,0.0,0.0
1.21,773 K,0.0,0.0,0.0,0.0,0.0,0.0,0.0,0.0,0.0,0.0,1.0,0.0,0.0,0.0,0.0,0.0,0.0,0.0,0.0,0.0,0.0,0.0,0.0,0.0,0.0,0.0,0.0,0.0,0.0,0.0,0.0,0.0,0.0,0.0,0.0,0.0,3.0,0.0,0.0,0.0,0.0,0.0,0.0,0.0,0.0,0.0,0.0,0.0,0.0
1.21,870 K,0.0,0.0,0.0,0.0,0.0,0.0,0.0,0.0,0.0,0.0,4.0,0.0,0.0,0.0,0.0,0.0,0.0,0.0,0.0,0.0,0.0,0.0,0.0,0.0,0.0,0.0,0.0,0.0,0.0,0.0,0.0,0.0,0.0,0.0,0.0,0.0,12.0,0.0,0.0,0.0,0.0,0.0,0.0,0.0,0.0,0.0,0.29,0.0,0.0
1.2,850 K,0.0,0.0,0.0,0.0,0.0,0.0,0.0,0.0,0.0,0.0,4.0,0.0,0.0,0.0,0.0,0.0,0.0,0.0,0.0,0.0,0.0,0.0,0.0,0.0,0.0,0.0,0.0,0.0,0.0,0.0,0.0,0.0,0.0,0.0,0.0,0.0,12.0,0.0,0.0,0.0,0.0,0.0,0.0,0.0,0.0,0.0,0.27,0.0,0.0
1.2,573 K,0.0,0.0,0.0,0.0,0.0,0.0,0.0,0.0,0.0,0.0,4.0,0.0,0.0,0.0,0.0,0.0,0.0,0.0,0.0,0.0,0.25,0.0,0.0,0.0,0.0,0.0,0.0,0.0,0.0,0.0,0.0,0.0,0.0,0.0,0.0,0.0,12.0,0.0,0.0,0.0,0.0,0.0,0.0,0.0,0.0,0.0,0.0,0.0,0.0
1.2,880 K,0.0,0.0,0.0,0.0,0.0,0.0,0.0,0.0,0.0,0.0,4.0,0.0,0.0,0.0,0.0,0.0,0.0,0.0,0.0,0.0,0.0,0.0,0.0,0.0,0.0,0.0,0.0,0.0,0.0,0.0,0.0,0.0,0.0,0.0,0.0,0.0,12.0,0.0,0.0,0.0,0.0,0.0,0.0,0.0,0.0,0.0,0.35,0.0,0.0
1.2,800 K,0.0,0.0,0.0,0.0,0.0,0.0,0.0,0.0,0.0,0.0,4.0,0.0,0.0,0.0,0.0,0.0,0.0,0.0,0.0,0.0,0.2,0.0,0.0,0.0,0.0,0.0,0.0,0.0,0.0,0.0,0.0,0.0,0.0,0.0,0.0,0.0,12.0,0.0,0.0,0.0,0.0,0.0,0.0,0.0,0.0,0.0,0.2,0.0,0.0
1.2,575 K,0.0,0.0,0.0,0.0,0.0,0.0,0.0,0.0,0.0,0.0,4.0,0.0,0.0,0.0,0.0,0.0,0.0,0.0,0.0,0.0,0.25,0.0,0.0,0.0,0.0,0.0,0.0,0.0,0.0,0.0,0.0,0.0,0.0,0.0,0.0,0.0,12.0,0.0,0.0,0.0,0.0,0.0,0.0,0.0,0.0,0.0,0.0,0.0,0.0
1.2,800 K,0.0,0.1,0.0,0.1,0.0,0.0,0.0,0.0,0.0,0.0,4.0,0.0,0.0,0.05,0.0,0.0,0.0,0.1,0.0,0.0,0.1,0.0,0.05,0.0,0.0,0.0,0.0,0.0,0.0,0.0,0.0,0.0,0.0,0.0,0.0,0.0,12.0,0.0,0.0,0.0,0.0,0.0,0.0,0.0,0.0,0.0,0.2,0.0,0.0
1.2,850 K,0.0,0.0,0.0,0.0,0.0,0.0,0.0,0.0,0.0,0.0,4.0,0.0,0.0,0.0,0.0,0.0,0.0,0.0,0.0,0.0,0.0,0.0,0.0,0.0,0.0,0.0,0.0,0.0,0.0,0.0,0.0,0.0,0.0,0.0,0.0,0.0,12.0,0.0,0.0,0.0,0.0,0.0,0.0,0.0,0.0,0.0,0.21,0.0,0.0
1.2,873 K,0.0,0.0,0.0,0.0,0.0,0.0,0.0,0.0,0.0,0.0,4.0,0.0,0.0,0.0,0.0,0.0,0.0,0.0,0.0,0.0,0.0,0.0,0.0,0.0,0.0,0.0,0.0,0.0,0.0,0.0,0.0,0.0,0.0,0.0,0.0,0.0,12.0,0.0,0.0,0.0,0.0,0.0,0.0,0.0,0.0,0.0,0.3,0.0,0.0
1.2,575 K,0.0,0.0,0.0,0.0,0.0,0.0,0.0,0.0,0.0,0.0,4.0,0.0,0.0,0.0,0.0,0.0,0.0,0.0,0.0,0.0,0.22,0.0,0.0,0.0,0.0,0.0,0.0,0.0,0.0,0.0,0.0,0.0,0.0,0.0,0.0,0.0,12.0,0.0,0.0,0.0,0.0,0.0,0.0,0.0,0.0,0.0,0.0,0.0,0.0
1.18,700 K,0.0,0.0,0.0,0.0,0.0,0.0,0.18,0.0,0.0,0.0,4.0,0.0,0.0,0.0,0.0,0.0,0.0,0.0,0.0,0.0,0.0,0.0,0.0,0.08,0.0,0.0,0.0,0.0,0.0,0.0,0.0,0.0,0.0,0.0,0.0,0.0,12.0,0.0,0.0,0.0,0.0,0.0,0.0,0.0,0.0,0.0,0.0,0.0,0.0
1.16,700 K,0.0,0.0,0.0,0.0,0.0,0.0,0.0,0.0,0.0,0.0,4.0,0.0,0.0,0.0,0.0,0.0,0.0,0.0,0.0,0.0,0.0,0.0,0.0,0.0,0.0,0.0,0.0,0.0,0.0,0.0,0.0,0.0,0.0,0.0,0.0,0.0,12.0,0.0,0.0,0.0,0.0,0.0,0.0,0.0,0.0,0.0,0.2,0.0,0.0
1.16,873 K,0.0,0.0,0.0,0.0,0.0,0.0,0.0,0.0,0.0,0.0,4.0,0.0,0.0,0.0,0.0,0.0,0.0,0.0,0.0,0.0,0.0,0.0,0.0,0.0,0.0,0.0,0.0,0.0,0.0,0.0,0.0,0.0,0.0,0.0,0.0,0.0,12.0,0.0,0.0,0.0,0.0,0.0,0.0,0.0,0.0,0.0,0.28,0.0,0.0
1.15,840 K,0.0,0.0,0.0,0.0,0.0,0.0,0.31,0.0,0.0,0.0,4.0,0.0,0.0,0.0,0.0,0.0,0.0,0.0,0.0,0.0,0.0,0.0,0.0,0.0,0.0,0.0,0.0,0.0,0.0,0.0,0.0,0.0,0.0,0.0,0.0,0.0,12.0,0.0,0.0,0.0,0.0,0.0,0.0,0.0,0.0,0.0,0.0,0.0,0.0
1.15,773 K,0.0,0.0,0.0,0.0,0.0,0.0,0.0,0.0,0.0,0.0,4.0,0.0,0.0,0.0,0.0,0.0,0.0,0.0,0.0,0.0,0.6,0.0,0.0,0.0,0.0,0.0,0.0,0.0,0.0,0.0,0.0,0.0,0.0,0.0,0.0,0.0,12.0,0.0,0.0,0.0,0.0,0.0,0.0,0.0,0.0,0.0,0.0,0.0,0.0
1.15,692 K,0.0,0.0,0.0,0.0,0.0,0.0,0.0,0.0,0.0,0.0,4.0,0.0,0.0,0.0,0.0,0.0,0.0,0.0,0.0,0.0,0.3,0.0,0.5,0.0,0.0,0.0,0.0,0.0,0.0,0.0,0.0,0.0,0.0,0.0,0.0,0.0,12.0,0.0,0.0,0.0,0.0,0.0,0.0,0.0,0.0,0.0,0.0,0.0,0.0
1.15,700 K,0.0,0.0,0.0,0.0,0.0,0.0,0.18,0.0,0.0,0.0,4.0,0.0,0.0,0.0,0.0,0.0,0.0,0.0,0.0,0.0,0.0,0.0,0.0,0.08,0.0,0.0,0.0,0.0,0.0,0.0,0.0,0.0,0.0,0.0,0.0,0.0,12.0,0.0,0.0,0.0,0.0,0.0,0.0,0.0,0.0,0.0,0.0,0.0,0.0
1.15,820 K,0.0,0.0,0.0,0.1,0.0,0.0,0.0,0.0,0.0,0.0,4.0,0.0,0.0,0.05,0.0,0.0,0.0,0.15,0.0,0.0,0.15,0.0,0.05,0.0,0.0,0.0,0.0,0.0,0.0,0.0,0.0,0.0,0.0,0.0,0.0,0.0,12.0,0.0,0.0,0.0,0.0,0.0,0.0,0.0,0.0,0.0,0.2,0.0,0.0
1.14,640 K,0.0,0.0,0.0,0.0,0.0,0.0,0.0,0.0,0.0,0.0,4.0,0.0,0.0,0.0,0.0,0.0,0.0,0.0,0.0,0.0,0.0,0.0,0.0,0.0,0.0,0.0,0.0,0.0,0.0,0.0,0.0,0.0,0.0,0.0,0.0,0.0,12.0,0.0,0.0,0.0,0.0,0.0,0.0,0.0,0.0,0.0,0.19,0.0,0.0
1.12,765 K,0.0,0.0,0.0,0.0,0.0,0.0,0.0,0.0,0.0,0.0,4.0,0.0,0.0,0.0,0.0,0.0,0.0,0.0,0.0,0.0,0.0,0.0,0.0,0.0,0.0,0.0,0.0,0.0,0.0,0.0,0.0,0.0,0.0,0.0,0.0,0.0,12.0,0.0,0.0,0.0,0.0,0.0,0.0,0.0,0.0,0.0,0.4,0.0,0.0
1.12,650 K,0.0,0.0,0.0,0.0,0.0,0.0,0.0,0.0,0.0,0.0,4.0,0.0,0.0,0.0,0.0,0.0,0.0,0.0,0.0,0.0,0.25,0.0,0.0,0.0,0.0,0.0,0.0,0.0,0.0,0.0,0.0,0.0,0.0,0.0,0.0,0.0,12.0,0.0,0.0,0.0,0.0,0.0,0.0,0.0,0.0,0.0,0.0,0.0,0.0
1.12,650 K,0.0,0.0,0.0,0.0,0.0,0.0,0.0,0.0,0.0,0.0,4.0,0.0,0.0,0.0,0.0,0.0,0.0,0.0,0.0,0.0,0.25,0.0,0.0,0.0,0.0,0.0,0.0,0.0,0.0,0.0,0.0,0.0,0.0,0.0,0.0,0.0,12.0,0.0,0.0,0.0,0.0,0.0,0.0,0.0,0.0,0.0,0.0,0.0,0.0
1.11,850 K ,0.0,0.0,0.0,0.19,0.0,0.0,0.0,0.0,0.0,0.0,4.0,0.0,0.0,0.0,0.0,0.0,0.0,0.0,0.0,0.0,0.07,0.0,0.0,0.0,0.0,0.0,0.0,0.0,0.0,0.0,0.0,0.0,0.0,0.0,0.0,0.0,12.0,0.0,0.0,0.0,0.0,0.0,0.0,0.0,0.0,0.0,0.0,0.0,0.0
1.1,850 K,0.0,0.0,0.0,0.24,0.0,0.0,0.0,0.0,0.0,0.0,4.0,0.0,0.0,0.0,0.0,0.0,0.0,0.0,0.0,0.0,0.0,0.0,0.0,0.0,0.0,0.0,0.0,0.0,0.0,0.0,0.0,0.0,0.0,0.0,0.0,0.0,12.0,0.0,0.0,0.0,0.0,0.0,0.0,0.0,0.0,0.0,0.0,0.0,0.0
1.1,850 K ,0.0,0.0,0.0,0.0,0.0,0.0,0.0,0.0,0.0,0.0,4.0,0.0,0.0,0.0,0.0,0.0,0.0,0.0,0.0,0.0,0.0,0.0,0.0,0.0,0.0,0.0,0.0,0.0,0.0,0.0,0.0,0.0,0.0,0.0,0.0,0.0,12.0,0.0,0.0,0.0,0.0,0.0,0.0,0.0,0.0,0.0,0.6,0.0,0.0
1.1,700 K,0.0,0.0,0.0,0.0,0.0,0.0,0.0,0.0,0.0,0.0,4.0,0.0,0.0,0.0,0.0,0.0,0.0,0.0,0.0,0.0,0.2,0.0,0.0,0.0,0.0,0.0,0.0,0.0,0.0,0.0,0.0,0.0,0.0,0.0,0.0,0.0,12.0,0.0,0.0,0.0,0.0,0.0,0.0,0.0,0.0,0.0,0.1,0.0,0.0
1.1,700 K,0.0,0.0,0.0,0.0,0.0,0.0,0.0,0.0,0.0,0.0,4.0,0.0,0.0,0.0,0.0,0.0,0.0,0.0,0.0,0.0,0.25,0.0,0.0,0.0,0.0,0.0,0.0,0.0,0.0,0.0,0.0,0.0,0.0,0.0,0.0,0.0,12.0,0.0,0.0,0.0,0.0,0.0,0.0,0.0,0.0,0.0,0.0,0.0,0.0
1.1,773 K,0.0,0.0,0.0,0.09,0.0,0.0,0.0,0.0,0.0,0.0,4.0,0.0,0.0,0.0,0.0,0.0,0.0,0.0,0.0,0.0,0.0,0.0,0.0,0.0,0.0,0.0,0.0,0.0,0.0,0.0,0.0,0.0,0.0,0.0,0.0,0.0,12.0,0.0,0.0,0.0,0.0,0.0,0.0,0.0,0.0,0.0,0.08,0.0,0.0
1.1,750 K,0.0,0.0,0.0,0.0,0.0,0.0,0.0,0.0,0.0,0.0,4.0,0.0,0.0,0.0,0.0,0.0,0.0,0.0,0.0,0.0,0.0,0.0,0.0,0.0,0.0,0.0,0.0,0.0,0.0,0.0,0.0,0.0,0.0,0.0,0.0,0.0,12.0,0.0,0.0,0.0,0.0,0.0,0.0,0.0,0.0,0.0,0.25,0.0,0.0
1.1,800 K,0.0,0.0,0.0,0.1,0.0,0.0,0.0,0.0,0.0,0.0,4.0,0.0,0.0,0.0,0.0,0.0,0.0,0.0,0.0,0.0,0.0,0.0,0.0,0.0,0.0,0.0,0.0,0.0,0.0,0.0,0.0,0.0,0.0,0.0,0.0,0.0,12.0,0.0,0.0,0.0,0.0,0.0,0.0,0.0,0.0,0.0,0.1,0.0,0.0
1.1,800 K,0.0,0.0,0.0,0.06,0.0,0.0,0.0,0.0,0.0,0.0,4.0,0.0,0.0,0.0,0.0,0.0,0.0,0.0,0.0,0.0,0.0,0.0,0.0,0.0,0.0,0.0,0.0,0.0,0.0,0.0,0.0,0.0,0.0,0.0,0.0,0.0,12.0,0.0,0.0,0.0,0.0,0.0,0.0,0.0,0.0,0.0,0.06,0.0,0.0
1.1,600 K,0.0,0.0,0.0,0.0,0.0,0.0,0.0,0.0,0.0,0.0,1.0,0.0,0.0,0.0,0.0,0.0,0.0,0.0,0.0,0.0,0.0,0.0,0.0,0.0,0.0,0.0,0.0,0.0,0.0,0.0,0.0,0.0,0.0,0.0,0.0,0.0,3.0,0.0,0.0,0.0,0.0,0.0,0.0,0.0,0.0,0.0,0.0,0.0,0.0
1.07,813 K,0.0,0.0,0.0,0.3,0.0,0.0,0.0,0.0,0.0,0.0,4.0,0.0,0.0,0.0,0.0,0.0,0.0,0.0,0.0,0.0,0.0,0.0,0.0,0.0,0.0,0.0,0.0,0.0,0.0,0.0,0.0,0.0,0.0,0.0,0.0,0.0,12.0,0.0,0.0,0.0,0.0,0.0,0.0,0.0,0.0,0.0,0.0,0.0,0.0
1.06,863 K,0.0,0.0,0.0,0.0,0.0,0.0,0.0,0.0,0.0,0.0,4.0,0.0,0.0,0.0,0.0,0.0,0.0,0.0,0.0,0.0,0.0,0.0,0.29,0.0,0.0,0.0,0.0,0.0,0.0,0.0,0.0,0.0,0.0,0.0,0.0,0.0,12.0,0.0,0.0,0.0,0.0,0.0,0.0,0.0,0.0,0.0,0.0,0.0,0.0
1.05,700 K,0.0,0.0,0.0,0.0,0.0,0.0,0.0,0.0,0.0,0.0,4.0,0.0,0.0,0.0,0.0,0.0,0.0,0.0,0.0,0.0,0.2,0.0,0.0,0.0,0.0,0.0,0.0,0.0,0.0,0.0,0.0,0.02,0.0,0.0,0.0,0.0,12.0,0.0,0.0,0.0,0.0,0.0,0.0,0.0,0.0,0.0,0.0,0.02,0.0
1.05,800 K,0.0,0.0,0.0,0.1,0.0,0.0,0.0,0.0,0.0,0.0,4.0,0.0,0.0,0.0,0.0,0.0,0.0,0.0,0.0,0.0,0.0,0.0,0.0,0.0,0.0,0.0,0.0,0.0,0.0,0.0,0.0,0.0,0.0,0.0,0.0,0.0,12.0,0.0,0.0,0.0,0.0,0.0,0.0,0.0,0.0,0.0,0.1,0.0,0.0
1.05,700 K,0.0,0.0,0.0,0.0,0.0,0.0,0.14,0.0,0.0,0.0,4.0,0.0,0.0,0.0,0.0,0.0,0.0,0.0,0.0,0.0,0.0,0.0,0.0,0.09,0.0,0.0,0.0,0.0,0.0,0.0,0.0,0.0,0.0,0.0,0.0,0.0,12.0,0.0,0.0,0.0,0.0,0.0,0.0,0.0,0.0,0.0,0.0,0.0,0.0
1.05,800 K,0.0,0.0,0.0,0.0,0.0,0.0,0.0,0.0,0.0,0.0,4.0,0.0,0.0,0.0,0.0,0.0,0.0,0.0,0.0,0.0,0.0,0.0,0.0,0.0,0.0,0.0,0.0,0.0,0.0,0.0,0.0,0.0,0.0,0.0,0.0,0.0,12.0,0.0,0.0,0.0,0.0,0.0,0.0,0.0,0.0,0.0,0.12,0.0,0.0
1.05,800 K,0.0,0.0,0.0,0.0,0.0,0.0,0.0,0.0,0.0,0.0,4.0,0.0,0.0,0.0,0.0,0.0,0.0,0.0,0.0,0.0,0.0,0.0,0.0,0.0,0.0,0.0,0.0,0.0,0.0,0.0,0.0,0.0,0.0,0.0,0.0,0.0,12.0,0.0,0.0,0.0,0.0,0.0,0.0,0.0,0.0,0.0,0.29,0.0,0.0
1.0,600 K,0.0,0.0,0.0,0.0,0.0,0.0,0.0,0.0,0.0,0.0,4.0,0.0,0.0,0.0,0.0,0.0,0.0,0.0,0.0,0.0,0.0,0.0,0.0,0.0,0.0,0.0,0.0,0.0,0.0,0.0,0.0,0.0,0.0,0.0,0.0,0.0,12.0,0.0,0.0,0.0,0.0,0.0,0.0,0.0,0.0,0.0,0.19,0.0,0.0
1.0,775 K,0.0,0.0,0.0,0.0,0.0,0.0,0.0,0.0,0.0,0.0,4.0,0.0,0.0,0.0,0.0,0.0,0.0,0.0,0.0,0.0,0.0,0.0,0.0,0.0,0.0,0.0,0.0,0.0,0.0,0.0,0.0,0.0,0.0,0.0,0.4,0.0,12.0,0.0,0.0,0.0,0.0,0.0,0.0,0.0,0.0,0.0,0.0,0.0,0.0
1.0,850 K,0.0,0.0,0.0,0.0,0.0,0.0,0.0,0.0,0.11,0.0,4.0,0.0,0.0,0.0,0.0,0.0,0.0,0.0,0.0,0.0,0.0,0.0,0.0,0.0,0.0,0.0,0.0,0.0,0.0,0.0,0.0,0.0,0.0,0.0,0.0,0.0,12.0,0.0,0.0,0.0,0.0,0.0,0.0,0.0,0.0,0.0,0.0,0.0,0.0
1.0,823 K,0.0,0.0,0.0,0.0,0.0,0.0,0.0,0.0,0.0,0.0,4.0,0.0,0.0,0.0,0.0,0.0,0.0,0.0,0.0,0.0,0.0,0.0,0.0,0.0,0.0,0.0,0.0,0.0,0.0,0.0,0.0,0.0,0.0,0.0,0.0,0.0,12.0,0.0,0.0,0.0,0.0,0.0,0.0,0.0,0.0,0.0,0.2,0.0,0.0
1.0,673 K,0.0,0.0,0.0,0.0,0.0,0.0,0.0,0.0,0.0,0.0,4.0,0.0,0.0,0.0,0.0,0.0,0.0,0.0,0.0,0.0,0.2,0.0,0.0,0.0,0.0,0.0,0.0,0.0,0.0,0.0,0.0,0.0,0.0,0.0,0.0,0.0,12.0,0.0,0.0,0.0,0.0,0.0,0.0,0.0,0.0,0.0,0.0,0.0,0.0
1.0,750 K,0.0,0.0,0.0,0.0,0.0,0.0,0.0,0.0,0.0,0.0,4.0,0.0,0.0,0.0,0.0,0.0,0.0,0.0,0.0,0.0,0.2,0.0,0.0,0.0,0.0,0.0,0.0,0.0,0.0,0.0,0.0,0.0,0.0,0.0,0.0,0.0,12.0,0.0,0.0,0.0,0.0,0.0,0.0,0.0,0.0,0.0,0.2,0.0,0.0
1.0,603 K,0.0,0.0,0.0,0.0,0.0,0.0,0.0,0.0,0.0,0.0,4.0,0.0,0.0,0.0,0.0,0.0,0.0,0.0,0.0,0.0,0.0,0.0,0.0,0.0,0.0,0.0,0.0,0.0,0.0,0.0,0.0,0.0,0.0,0.0,0.0,0.0,12.0,0.0,0.0,0.0,0.0,0.0,0.0,0.0,0.0,0.0,0.35,0.0,0.0
1.0,823 K,1.0,0.0,0.0,0.3,0.0,0.0,0.0,0.0,0.0,0.0,4.0,0.0,0.0,0.0,0.0,0.0,0.0,0.0,0.0,0.0,0.0,0.0,0.0,0.0,0.0,0.0,0.0,0.0,0.0,0.0,0.0,0.0,0.0,0.0,0.0,0.0,12.0,0.0,0.0,0.0,0.0,0.0,0.0,0.0,0.0,0.0,0.0,0.0,0.0
1.0,850 K,0.0,0.0,0.0,0.0,0.0,0.0,0.0,0.0,0.0,0.0,4.0,0.0,0.0,0.0,0.0,0.0,0.0,0.0,0.0,0.0,0.0,0.38,0.0,0.0,0.0,0.0,0.0,0.0,0.0,0.0,0.0,0.0,0.0,0.0,0.0,0.0,12.0,0.0,0.0,0.0,0.0,0.0,0.0,0.0,0.0,0.0,0.0,0.0,0.0
1.0,773 K,0.0,0.0,0.0,0.0,0.0,0.0,0.0,0.0,0.0,0.0,4.0,0.0,0.0,0.0,0.0,0.0,0.0,0.0,0.0,0.0,0.0,0.3,0.0,0.0,0.0,0.0,0.0,0.0,0.0,0.0,0.0,0.0,0.0,0.0,0.0,0.0,12.0,0.0,0.0,0.0,0.0,0.0,0.0,0.2,0.0,0.0,0.0,0.0,0.0
1.0,773 K,0.0,0.0,0.0,0.0,0.0,0.0,0.0,0.0,0.0,0.0,4.0,0.0,0.0,0.0,0.0,0.0,0.0,0.0,0.0,0.0,0.0,0.3,0.0,0.0,0.0,0.0,0.0,0.0,0.0,0.0,0.0,0.0,0.0,0.0,0.0,0.0,12.0,0.0,0.0,0.0,0.0,0.0,0.0,0.3,0.0,0.0,0.0,0.0,0.0
1.0,600 K,0.0,0.0,0.0,0.0,0.0,0.0,0.0,0.0,0.0,0.0,4.0,0.0,0.0,0.0,0.0,0.0,0.0,0.0,0.0,0.0,0.0,0.0,0.0,0.0,0.0,0.0,0.0,0.0,0.0,0.0,0.0,0.0,0.0,0.0,0.0,0.0,12.0,0.0,0.0,0.0,0.0,0.0,0.0,0.0,0.0,0.0,0.2,0.0,0.0
1.0,575 K,0.0,0.0,0.0,0.0,0.0,0.0,0.0,0.0,0.0,0.0,4.0,0.0,0.0,0.0,0.0,0.0,0.0,0.0,0.0,0.0,0.2,0.0,0.0,0.0,0.0,0.0,0.0,0.0,0.0,0.0,0.0,0.0,0.0,0.0,0.0,0.0,12.0,0.0,0.0,0.0,0.0,0.0,0.0,0.0,0.0,0.0,0.0,0.0,0.0
1.0,700 K,0.0,0.0,0.0,0.0,0.0,0.0,0.0,0.0,0.0,0.0,4.0,0.0,0.0,0.0,0.0,0.0,0.0,0.0,0.0,0.0,0.26,0.0,0.0,0.0,0.0,0.0,0.0,0.0,0.0,0.0,0.0,0.0,0.0,0.0,0.0,0.0,12.0,0.0,0.0,0.0,0.0,0.0,0.0,0.0,0.0,0.0,0.0,0.0,0.0
1.0,800 K,0.0,0.0,0.0,0.0,0.0,0.0,0.0,0.0,0.0,0.0,4.0,0.0,0.0,0.0,0.0,0.0,0.0,0.0,0.0,0.0,0.0,0.38,0.0,0.0,0.0,0.0,0.0,0.0,0.0,0.0,0.0,0.0,0.0,0.0,0.0,0.0,12.0,0.0,0.0,0.0,0.0,0.0,0.0,0.0,0.0,0.0,0.0,0.0,0.0
1.0,650 K,0.0,0.0,0.0,0.0,0.0,0.0,0.0,0.0,0.0,0.0,4.0,0.0,0.0,0.0,0.0,0.0,0.0,0.0,0.0,0.0,0.2,0.0,0.0,0.0,0.0,0.0,0.0,0.0,0.0,0.0,0.0,0.0,0.0,0.0,0.0,0.0,12.0,0.0,0.0,0.0,0.0,0.0,0.0,0.0,0.0,0.0,0.0,0.0,0.0
0.99,883 K,0.0,0.0,0.0,0.51,0.0,0.0,0.0,0.0,0.0,0.0,4.0,0.0,0.0,0.0,0.0,0.0,0.0,0.0,0.0,0.0,0.0,0.0,0.0,0.0,0.0,0.0,0.0,0.0,0.0,0.0,0.0,0.0,0.0,0.0,0.0,0.0,12.0,0.0,0.0,0.0,0.0,0.0,0.0,0.0,0.0,0.0,0.0,0.0,0.0
0.98,850 K ,0.0,0.0,0.0,0.21,0.0,0.0,0.0,0.0,0.0,0.0,4.0,0.0,0.0,0.0,0.0,0.0,0.0,0.0,0.0,0.0,0.04,0.0,0.0,0.0,0.0,0.0,0.0,0.0,0.0,0.0,0.0,0.0,0.0,0.0,0.0,0.0,12.0,0.0,0.0,0.0,0.0,0.0,0.0,0.0,0.0,0.0,0.0,0.0,0.0
0.97,750 K,0.0,0.0,0.0,0.0,0.0,0.0,0.0,0.0,0.0,0.0,4.0,0.0,0.0,0.0,0.0,0.0,0.0,0.0,0.0,0.0,0.1,0.0,0.0,0.0,0.0,0.0,0.0,0.0,0.0,0.0,0.0,0.0,0.0,0.0,0.0,0.0,12.0,0.0,0.0,0.0,0.0,0.0,0.0,0.0,0.0,0.0,0.1,0.0,0.0
0.97,723 K,0.0,0.0,0.0,0.1,0.0,0.0,0.0,0.0,0.0,0.0,4.0,0.0,0.0,0.0,0.0,0.0,0.0,0.0,0.0,0.0,0.4,0.0,0.0,0.0,0.0,0.0,0.0,0.0,0.0,0.0,0.0,0.0,0.0,0.0,0.0,0.0,12.0,0.0,0.0,0.0,0.0,0.0,0.0,0.0,0.0,0.0,0.0,0.0,0.0
0.97,300 K,0.0,0.0,0.0,0.0,0.0,0.0,1.0,0.0,0.0,0.0,4.0,0.0,0.0,0.0,0.0,0.0,0.0,0.0,0.0,0.0,0.0,0.0,0.0,0.0,0.0,0.0,0.0,0.0,0.0,0.0,0.0,0.0,0.0,0.0,0.0,0.0,12.0,0.0,0.0,0.0,0.0,0.0,0.0,0.0,0.0,0.0,0.0,0.0,0.0
0.96,673 K,0.0,0.0,0.0,0.0,0.0,0.0,0.0,0.0,0.0,0.0,4.0,0.0,0.0,0.0,0.0,0.0,0.0,0.0,0.0,0.0,0.4,0.0,0.0,0.0,0.0,0.0,0.0,0.0,0.0,0.0,0.0,0.0,0.0,0.0,0.0,0.0,12.0,0.0,0.0,0.0,0.0,0.0,0.0,0.0,0.0,0.0,0.0,0.0,0.0
0.95,725 K,0.0,0.0,0.0,0.0,0.0,0.0,0.0,0.0,0.0,0.0,4.0,0.0,0.0,0.0,0.0,0.0,0.0,0.2,0.0,0.0,0.3,0.0,0.0,0.0,0.0,0.0,0.0,0.0,0.0,0.0,0.0,0.0,0.0,0.0,0.0,0.0,12.0,0.0,0.0,0.0,0.0,0.0,0.0,0.0,0.0,0.0,0.0,0.0,0.0
0.95,850 K ,0.0,0.0,0.0,0.22,0.0,0.0,0.0,0.0,0.0,0.0,4.0,0.0,0.0,0.0,0.0,0.0,0.0,0.0,0.0,0.0,0.0,0.0,0.0,0.0,0.0,0.0,0.0,0.0,0.0,0.0,0.0,0.0,0.0,0.0,0.0,0.0,12.0,0.0,0.0,0.0,0.0,0.0,0.0,0.0,0.0,0.0,0.0,0.0,0.0
0.95,620 K,0.0,0.0,0.0,0.0,0.0,0.0,0.0,0.0,0.0,0.0,4.0,0.0,0.0,0.0,0.0,0.0,0.0,0.0,0.0,0.0,0.0,0.0,0.0,0.0,0.25,0.0,0.0,0.0,0.0,0.0,0.0,0.0,0.0,0.0,0.0,0.0,12.0,0.0,0.0,0.0,0.0,0.0,0.0,0.0,0.0,0.0,0.0,0.0,0.0
0.95,300 K,0.0,0.0,0.0,0.0,0.0,0.0,0.0,0.0,0.0,0.0,4.0,0.0,0.0,0.0,0.0,0.0,0.0,0.0,0.0,0.0,0.0,0.0,0.0,0.0,0.0,0.0,0.0,0.0,0.0,0.0,0.0,0.0,0.0,0.0,0.0,0.0,12.0,0.0,0.0,0.0,1.0,0.0,0.0,0.0,0.0,0.0,0.0,0.0,0.0
0.95,693.15 K,0.0,0.0,0.0,0.0,0.0,0.0,0.0,0.0,0.0,0.0,4.0,0.0,0.0,0.0,0.0,0.0,0.0,0.0,0.0,0.0,0.16,0.0,0.0,0.0,0.0,0.0,0.0,0.0,0.0,0.0,0.0,0.0,0.0,0.0,0.0,0.0,12.0,0.0,0.0,0.0,0.0,0.0,0.0,0.0,0.0,0.0,0.0,0.0,0.0
0.94,623 K,0.0,0.0,0.0,0.0,0.0,0.0,0.0,0.0,0.0,0.0,4.0,0.0,0.0,0.0,0.0,0.0,0.0,0.0,0.0,0.0,0.24,0.0,0.0,0.0,0.0,0.0,0.0,0.0,0.0,0.0,0.0,0.0,0.0,0.0,0.0,0.0,12.0,0.0,0.0,0.0,0.0,0.0,0.0,0.0,0.0,0.0,0.0,0.0,0.0
0.94,693 K,0.0,0.0,0.0,0.0,0.0,0.0,0.0,0.0,0.0,0.0,4.0,0.0,0.0,0.0,0.0,0.0,0.0,0.0,0.0,0.0,0.18,0.0,0.0,0.0,0.0,0.0,0.0,0.0,0.0,0.0,0.0,0.0,0.0,0.0,0.0,0.0,12.0,0.0,0.0,0.0,0.0,0.0,0.0,0.0,0.0,0.0,0.0,0.0,0.0
0.93,800 K,0.0,0.1,0.0,0.0,0.0,0.0,0.0,0.0,0.0,0.0,4.0,0.0,0.0,0.0,0.0,0.0,0.0,0.0,0.0,0.0,0.0,0.0,0.0,0.0,0.0,0.0,0.0,0.0,0.0,0.0,0.0,0.0,0.0,0.0,0.0,0.0,12.0,0.0,0.0,0.0,0.0,0.0,0.0,0.0,0.0,0.25,0.0,0.0,0.0
0.92,573 K,0.0,0.0,0.0,0.4,0.0,0.0,0.0,0.0,0.0,0.0,4.0,2.0,0.0,0.0,0.0,0.0,0.0,0.0,0.0,0.0,0.0,0.0,0.0,0.0,0.0,0.0,0.0,0.0,0.0,0.0,0.0,1.0,0.0,0.0,0.0,0.0,12.0,0.0,0.0,0.0,0.0,0.0,0.0,0.0,0.0,0.0,0.0,0.0,0.0
0.92,573 K,0.0,0.0,0.0,0.4,0.0,0.0,0.0,0.0,0.0,0.0,4.0,2.0,0.0,0.0,0.0,0.0,0.0,0.0,0.0,0.0,0.0,0.0,0.0,0.0,0.0,0.0,0.0,0.0,0.0,0.0,0.0,1.0,0.0,0.0,0.0,0.0,12.0,0.0,0.0,0.4,0.0,0.0,0.0,0.0,0.0,0.0,0.0,0.0,0.0
0.92,750 K,0.0,0.0,0.0,0.0,0.0,0.0,0.0,0.0,0.0,0.0,4.0,0.0,0.0,0.0,0.0,0.0,0.0,0.0,0.0,0.0,1.2,0.0,0.0,0.0,0.0,0.0,0.0,0.0,0.0,0.0,0.0,0.0,0.0,0.0,0.0,0.0,12.0,0.0,0.0,0.0,0.0,0.0,0.0,0.0,0.0,0.0,0.0,0.0,0.0
0.91,800 K,0.0,0.0,0.0,0.0,0.0,0.0,0.0,0.0,0.0,0.0,4.0,0.0,0.0,0.0,0.0,0.0,0.0,0.0,0.0,0.0,0.0,0.0,0.0,0.0,0.0,0.0,0.0,0.0,0.0,0.0,0.0,0.0,0.0,0.0,0.0,0.0,12.0,0.0,0.0,0.0,0.0,0.0,0.0,0.0,0.0,0.0,0.2,0.0,0.0
0.91,773 K,0.0,0.0,0.0,0.0,0.0,0.0,0.0,0.0,0.0,0.0,4.0,0.0,0.0,0.0,0.0,0.0,0.0,0.0,0.0,0.0,0.0,0.0,0.0,0.0,0.0,0.0,0.0,0.0,0.0,0.0,0.0,0.0,0.0,0.0,0.0,0.0,12.0,0.0,0.0,0.0,0.0,0.0,0.0,0.0,0.0,0.0,0.7,0.0,0.0
0.9,923 K,0.0,0.0,0.0,0.0,0.0,0.0,0.0,0.0,0.0,0.0,4.0,0.0,0.0,0.0,0.0,0.0,0.0,0.0,0.0,0.0,0.0,0.0,0.0,0.0,0.0,0.0,0.0,0.0,0.0,0.0,0.0,0.0,0.0,0.0,0.0,0.0,12.0,0.0,0.0,0.0,0.0,0.0,0.0,0.0,0.0,0.0,0.4,0.0,0.0
0.9,600 K,0.0,0.0,0.0,0.0,0.0,0.0,0.0,0.0,0.0,0.0,4.0,0.0,0.0,0.0,0.0,0.0,0.0,0.0,0.0,0.0,0.0,0.0,0.0,0.0,0.0,0.0,0.0,0.0,0.0,0.0,0.0,0.0,0.0,0.0,0.0,0.0,12.0,0.0,0.0,0.0,0.0,0.0,0.0,0.25,0.0,0.0,0.0,0.0,0.0
0.9,850 K ,0.0,0.0,0.0,0.0,0.0,0.0,0.0,0.0,0.0,0.0,4.0,0.0,0.0,0.0,0.0,0.0,0.0,0.0,0.0,0.0,0.0,0.0,0.0,0.0,0.0,0.0,0.0,0.0,0.0,0.0,0.0,0.0,0.0,0.0,0.0,0.0,12.0,0.0,0.0,0.0,0.28,0.0,0.0,0.0,0.0,0.0,0.0,0.0,0.0
0.9,782 K,0.0,0.0,0.0,0.0,0.0,0.0,0.0,0.0,0.0,0.0,4.0,0.0,0.0,0.0,0.0,0.0,0.0,0.0,0.0,0.0,0.1,0.0,0.0,0.0,0.0,0.0,0.0,0.0,0.0,0.0,0.0,0.0,0.0,0.0,0.0,0.0,12.0,0.0,0.0,0.0,0.0,0.0,0.0,0.0,0.0,0.0,0.2,0.0,0.0
0.9,600 K,0.0,0.0,0.0,0.0,0.0,0.0,0.0,0.0,0.0,0.0,4.0,0.0,0.0,0.0,0.0,0.0,0.0,0.0,0.0,0.0,0.0,0.0,0.0,0.0,0.0,0.0,0.0,0.0,0.0,0.0,0.0,0.0,0.0,0.0,0.0,0.0,12.0,0.0,0.0,0.0,0.0,0.0,0.0,0.25,0.0,0.0,0.0,0.0,0.0
0.9,850 K,0.0,0.0,0.0,0.0,0.0,0.0,0.0,0.0,0.0,0.0,4.0,0.0,0.0,0.27,0.0,0.0,0.0,0.0,0.0,0.0,0.0,0.0,0.0,0.0,0.0,0.0,0.0,0.0,0.0,0.0,0.0,0.0,0.0,0.0,0.0,0.0,12.0,0.0,0.0,0.0,0.0,0.0,0.0,0.0,0.0,0.0,0.0,0.0,0.0
0.9,850 K,0.0,0.0,0.0,0.0,0.0,0.0,0.0,0.0,0.0,0.0,4.0,0.0,0.0,0.0,0.0,0.0,0.0,0.0,0.0,0.0,0.0,0.0,0.0,0.0,0.0,0.0,0.0,0.0,0.0,0.0,0.0,0.0,0.0,0.0,0.0,0.0,12.0,0.0,0.0,0.0,0.0,0.0,0.0,0.0,0.0,0.0,0.15,0.0,0.0
0.9,773 K,0.0,0.0,0.0,0.0,0.0,0.0,0.0,0.0,0.0,0.0,4.0,0.0,0.0,0.0,0.0,0.0,0.0,0.0,0.0,0.0,0.0,0.3,0.0,0.0,0.0,0.0,0.0,0.0,0.0,0.0,0.0,0.0,0.0,0.0,0.0,0.0,12.0,0.0,0.0,0.0,0.0,0.0,0.0,0.1,0.0,0.0,0.0,0.0,0.0
0.9,750 K,0.0,0.0,0.0,0.23,0.0,0.0,0.0,0.0,0.0,0.0,4.0,0.0,0.0,0.0,0.0,0.0,0.0,0.0,0.0,0.0,0.0,0.0,0.0,0.0,0.0,0.0,0.0,0.0,0.0,0.0,0.0,0.0,0.0,0.0,0.0,0.0,12.0,0.0,0.0,0.0,0.0,0.0,0.0,0.0,0.0,0.0,0.0,0.0,0.0
0.9,800 K,0.0,0.0,0.0,0.13,0.0,0.0,0.0,0.0,0.0,0.0,4.0,0.0,0.0,0.0,0.0,0.0,0.0,0.0,0.0,0.0,0.0,0.0,0.0,0.0,0.0,0.0,0.0,0.0,0.0,0.0,0.0,0.0,0.0,0.0,0.0,0.0,12.0,0.0,0.0,0.0,0.0,0.0,0.0,0.0,0.0,0.0,0.13,0.0,0.0
0.9,673.15 K,0.0,0.0,0.0,0.0,0.0,0.0,0.0,0.0,0.0,0.0,4.0,0.0,0.0,0.0,0.0,0.0,0.0,0.0,0.0,0.0,0.144,0.0,0.0,0.0,0.0,0.0,0.0,0.0,0.0,0.0,0.0,0.0,0.0,0.0,0.0,0.0,12.0,0.0,0.0,0.0,0.0,0.0,0.0,0.0,0.0,0.0,0.0,0.0,0.0
0.9,625 K,0.0,0.0,0.0,0.0,0.0,0.0,0.0,0.0,0.0,0.0,4.0,0.0,0.0,0.0,0.0,0.0,0.0,0.0,0.0,0.0,0.2,0.0,0.0,0.0,0.0,0.0,0.0,0.0,0.0,0.0,0.0,0.0,0.0,0.0,0.0,0.0,12.0,0.0,0.0,0.0,0.0,0.0,0.0,0.0,0.0,0.0,0.0,0.0,0.0
0.88,665 K,0.0,0.0,0.0,0.0,0.0,0.0,0.0,0.0,0.0,0.0,4.0,0.0,0.0,0.0,0.0,0.0,0.0,0.0,0.0,0.0,0.5,0.0,0.0,0.0,0.0,0.0,0.0,0.0,0.0,0.0,0.0,0.0,0.0,0.0,0.0,0.0,12.0,0.0,0.0,0.0,0.0,0.0,0.0,0.0,0.0,0.0,0.0,0.0,0.0
0.88,723 K,0.0,0.0,0.0,0.0,0.0,0.0,0.0,0.0,0.0,0.0,1.0,0.0,0.0,0.0,0.0,0.0,0.0,0.0,0.0,0.0,0.0,0.0,0.0,0.0,0.0,0.0,0.0,0.0,0.0,0.0,0.0,0.0,0.0,0.0,0.0,0.0,3.0,0.0,0.0,0.0,0.0,0.0,0.0,0.0,0.0,0.0,0.0,0.0,0.0
0.87,850 K ,0.0,0.2,0.0,0.0,0.0,0.0,0.0,0.0,0.0,0.0,4.0,0.0,0.0,0.0,0.0,0.0,0.0,0.0,0.0,0.0,0.0,0.0,0.0,0.0,0.0,0.0,0.0,0.0,0.0,0.0,0.0,0.0,0.0,0.0,0.0,0.0,12.0,0.0,0.0,0.0,0.0,0.0,0.0,0.0,0.0,0.25,0.0,0.0,0.0
0.87,700 K,0.0,0.0,0.0,0.0,0.0,0.0,0.18,0.0,0.0,0.0,4.0,0.0,0.0,0.0,0.0,0.0,0.0,0.0,0.0,0.0,0.0,0.0,0.0,0.0,0.0,0.0,0.0,0.0,0.0,0.0,0.0,0.0,0.0,0.0,0.0,0.0,12.0,0.0,0.0,0.0,0.0,0.0,0.0,0.0,0.0,0.0,0.0,0.0,0.0
0.87,700 K,0.0,0.0,0.0,0.0,0.0,0.0,0.0,0.0,0.0,0.0,4.0,0.0,0.0,0.0,0.0,0.0,0.0,0.0,0.0,0.0,0.2,0.0,0.0,0.0,0.0,0.0,0.0,0.0,0.0,0.0,0.0,0.04,0.0,0.0,0.0,0.0,12.0,0.0,0.0,0.0,0.0,0.0,0.0,0.0,0.0,0.0,0.0,0.04,0.0
0.86,300 K,0.0,0.0,0.0,0.0,0.0,0.0,0.0,0.0,0.0,0.0,4.0,0.0,0.0,0.0,0.0,0.0,0.0,0.0,0.0,0.0,0.0,0.0,0.0,0.0,0.0,0.0,0.0,0.0,0.0,0.0,0.0,0.0,0.0,0.0,0.0,0.0,12.0,0.0,0.0,0.0,1.0,0.0,0.0,0.0,0.0,0.0,0.0,0.0,0.0
0.85,848 K,0.0,0.0,0.0,0.0,0.0,0.0,0.0,0.0,0.0,0.0,4.0,0.0,0.0,0.0,0.0,0.0,0.0,0.0,0.0,0.0,0.1,0.0,0.0,0.0,0.0,0.0,0.0,0.0,0.0,0.0,0.0,0.0,0.0,0.0,0.0,0.0,12.0,0.0,0.0,0.0,0.0,0.0,0.0,0.0,0.0,0.0,0.2,0.0,0.0
0.85,300 K,0.0,0.0,0.0,0.0,0.0,0.0,1.0,0.0,0.0,0.0,4.0,0.0,0.0,0.0,0.0,0.0,0.0,0.0,0.0,0.0,0.0,0.0,0.0,0.0,0.0,0.0,0.0,0.0,0.0,0.0,0.0,0.0,0.0,0.0,0.0,0.0,12.0,0.0,0.0,0.0,0.0,0.0,0.0,0.0,0.0,0.0,0.0,0.0,0.0
0.85,625 K,0.0,0.0,0.0,0.0,0.0,0.0,0.0,0.0,0.0,0.0,4.0,0.0,0.0,0.0,0.0,0.0,0.0,0.0,0.0,0.0,0.2,0.0,0.0,0.0,0.0,0.0,0.0,0.0,0.0,0.0,0.0,0.0,0.0,0.0,0.0,0.0,12.0,0.0,0.0,0.0,0.0,0.0,0.0,0.0,0.0,0.0,0.0,0.0,0.0
0.84,600 K,0.0,0.0,0.0,0.0,0.0,0.0,0.0,0.0,0.0,0.0,1.0,0.0,0.0,0.0,0.0,0.0,0.0,0.0,0.0,0.0,0.0,0.0,0.0,0.0,0.0,0.0,0.0,0.0,0.0,0.0,0.0,0.0,0.0,0.0,0.0,0.0,3.0,0.0,0.0,0.0,0.0,0.0,0.0,0.0,0.0,0.0,0.0,0.0,0.0
0.84,675 K,0.0,0.0,0.0,0.0,0.0,0.0,0.0,0.0,0.0,0.0,4.0,0.0,0.0,0.0,0.0,0.0,0.0,0.0,0.0,0.0,0.2,0.0,0.0,0.0,0.0,0.0,0.0,0.0,0.0,0.0,0.0,0.0,0.02,0.0,0.0,0.0,12.0,0.0,0.0,0.0,0.0,0.02,0.0,0.0,0.0,0.0,0.0,0.0,0.0
0.83,677 K,0.0,0.0,0.0,0.0,0.0,0.0,0.1,0.0,0.15,0.0,4.0,0.0,0.0,0.0,0.0,0.0,0.0,0.0,0.0,0.0,0.0,0.0,0.0,0.0,0.0,0.0,0.0,0.0,0.0,0.0,0.0,0.0,0.0,0.0,0.0,0.0,12.0,0.0,0.0,0.0,0.0,0.0,0.0,0.0,0.0,0.0,0.0,0.0,0.0
0.82,700 K,0.0,0.0,0.0,0.0,0.0,0.0,0.0,0.0,0.0,0.0,4.0,0.0,0.0,0.0,0.0,0.0,0.0,0.0,0.0,0.0,0.18,0.0,0.0,0.0,0.0,0.0,0.0,0.0,0.0,0.0,0.0,0.0,0.0,0.0,0.0,0.0,12.0,0.0,0.0,0.0,0.0,0.0,0.0,0.0,0.0,0.0,0.0,0.0,0.0
0.82,643.15 K,0.0,0.0,0.0,0.0,0.0,0.0,0.0,0.0,0.0,0.0,4.0,0.0,0.0,0.0,0.0,0.0,0.0,0.0,0.0,0.0,0.131,0.0,0.0,0.0,0.0,0.0,0.0,0.0,0.0,0.0,0.0,0.0,0.0,0.0,0.0,0.0,12.0,0.0,0.0,0.0,0.0,0.0,0.0,0.0,0.0,0.0,0.0,0.0,0.0
0.82,700 K,0.0,0.0,0.0,0.0,0.0,0.0,0.0,0.0,0.0,0.0,4.0,0.0,0.0,0.0,0.0,0.0,0.0,0.0,0.0,0.0,0.2,0.0,0.0,0.0,0.0,0.0,0.0,0.0,0.0,0.0,0.0,0.08,0.0,0.0,0.0,0.0,12.0,0.0,0.0,0.0,0.0,0.0,0.0,0.0,0.0,0.0,0.0,0.08,0.0
0.81,573.5 K,0.0,0.0,0.0,0.3,0.0,0.0,0.0,0.0,0.0,0.0,4.0,0.0,0.0,0.0,0.0,0.0,0.0,0.0,0.0,0.0,0.0,0.0,0.0,0.0,0.0,0.0,0.0,0.0,0.0,0.0,0.0,2.0,0.0,0.0,0.0,0.0,12.0,0.0,0.0,0.0,0.0,0.0,1.0,0.0,0.0,0.0,0.0,0.0,0.0
0.81,723 K,0.0,0.0,0.0,0.0,0.0,0.0,0.0,0.0,0.0,0.0,4.0,0.0,0.0,0.0,0.0,0.0,0.0,0.0,0.0,0.0,0.0,0.0,0.0,0.0,0.0,0.0,0.0,0.0,0.0,0.0,0.0,0.0,0.0,0.0,0.0,0.0,12.0,0.0,0.5,0.0,0.0,0.0,0.0,0.0,0.0,0.0,0.0,0.0,0.0
0.81,673 K,0.0,0.0,0.0,0.0,0.0,0.0,0.0,0.0,0.0,0.0,4.0,0.0,0.0,0.0,0.0,0.0,0.0,0.0,0.0,0.0,0.8,0.0,0.0,0.0,0.0,0.0,0.0,0.0,0.0,0.0,0.0,0.0,0.0,0.0,0.0,0.0,12.0,0.0,0.0,0.0,0.0,0.0,0.0,0.0,0.0,0.0,0.0,0.0,0.0
0.81,848 K,0.0,0.0,0.0,0.0,0.0,0.0,0.0,0.0,0.0,0.0,4.0,0.0,0.0,0.0,0.0,0.0,0.0,0.0,0.0,0.0,0.1,0.0,0.1,0.0,0.0,0.0,0.0,0.0,0.0,0.0,0.0,0.0,0.0,0.0,0.0,0.0,12.0,0.0,0.0,0.0,0.0,0.0,0.0,0.0,0.0,0.0,0.1,0.0,0.0
0.81,700 K,0.0,0.0,0.0,0.0,0.0,0.0,0.0,0.0,0.0,0.0,4.0,0.0,0.0,0.0,0.0,0.0,0.0,0.0,0.0,0.0,0.2,0.0,0.0,0.0,0.0,0.0,0.0,0.0,0.0,0.0,0.0,0.0,0.12,0.0,0.0,0.0,12.0,0.0,0.0,0.0,0.0,0.12,0.0,0.0,0.0,0.0,0.0,0.0,0.0
0.8,716 K,0.0,0.0,0.0,0.0,0.0,0.0,0.0,0.0,0.0,0.0,4.0,0.0,0.0,0.0,0.0,0.0,0.0,0.0,0.0,0.0,0.0,0.0,0.0,0.0,0.0,0.0,0.0,0.0,0.0,0.0,0.0,0.0,0.0,0.0,0.0,0.0,12.0,0.0,0.6,0.0,0.0,0.0,0.0,0.0,0.0,0.0,0.0,0.0,0.0
0.8,1000 K,0.0,0.0,0.0,0.0,0.0,0.0,0.0,0.0,0.0,0.0,4.0,0.0,0.0,0.0,0.0,0.0,0.0,0.0,0.0,0.0,0.0,0.0,0.0,0.0,0.0,0.0,0.0,0.0,0.0,1.0,0.0,0.0,0.0,0.0,0.0,0.0,12.0,0.0,0.0,0.0,0.0,0.0,0.0,0.0,0.0,0.0,0.0,0.0,0.0
0.8,1000 K,0.0,0.0,0.0,0.0,0.0,0.0,0.0,0.0,0.0,0.0,4.0,0.0,0.0,0.0,0.0,0.0,0.0,0.0,0.0,0.0,0.0,0.0,0.0,0.0,0.0,0.0,0.0,0.0,0.0,0.0,0.0,0.0,0.0,0.0,0.0,0.0,12.0,0.0,1.0,0.0,0.0,0.0,0.0,0.0,0.0,0.0,0.0,0.0,0.0
0.8,716 K,0.0,0.0,0.0,0.0,0.0,0.0,0.0,0.0,0.0,0.0,4.0,0.0,0.0,0.0,0.0,0.0,0.0,0.0,0.0,0.0,0.0,0.0,0.0,0.0,0.0,0.0,0.0,0.0,0.0,0.0,0.0,0.0,0.0,0.0,0.0,0.0,12.0,0.0,0.6,0.0,0.0,0.0,0.0,0.0,0.0,0.0,0.0,0.0,0.0
0.8,720 K,0.0,0.0,0.0,0.0,0.0,0.0,0.0,0.0,0.0,0.0,4.0,0.0,0.0,0.0,0.0,0.0,0.0,0.0,0.0,0.0,0.0,0.0,0.0,0.0,0.0,0.0,0.0,0.0,0.0,0.0,0.0,0.0,0.0,0.0,0.0,0.0,12.0,0.0,0.0,0.0,0.48,0.0,0.0,0.0,0.0,0.0,0.0,0.0,0.0
0.8,673 K,0.0,0.0,0.0,0.2,0.0,0.0,0.0,0.0,0.0,0.0,4.0,0.0,0.0,0.0,0.0,0.0,0.0,0.0,0.0,0.0,0.5,0.0,0.0,0.0,0.0,0.0,0.0,0.0,0.0,0.0,0.0,0.0,0.0,0.0,0.0,0.0,12.0,0.0,0.0,0.0,0.0,0.0,0.0,0.0,0.0,0.0,0.0,0.0,0.0
0.8,630 K,0.0,0.0,0.0,0.0,0.0,0.0,0.0,0.0,0.0,0.0,4.0,0.0,0.0,0.0,0.0,0.0,0.0,0.0,0.0,0.0,0.2,0.0,0.0,0.0,0.0,0.0,0.0,0.0,0.0,0.0,0.0,0.0,0.0,0.0,0.0,0.0,12.0,0.0,0.0,0.0,0.0,0.0,0.0,0.0,0.0,0.0,0.0,0.0,0.0
0.8,650 K ,0.0,0.0,0.0,0.0,0.0,0.0,0.0,0.0,0.0,0.0,1.0,0.0,0.0,0.0,0.0,0.0,0.0,0.0,0.0,0.0,0.0,0.0,0.0,0.0,0.0,0.0,0.0,0.0,0.0,0.0,0.0,0.0,0.0,0.0,0.0,0.0,3.0,0.0,0.0,0.0,0.0,0.0,0.0,0.0,0.0,0.0,0.0,0.0,0.0
0.8,800 K,0.0,0.0,0.0,0.3,0.0,0.0,0.0,0.0,0.0,0.0,4.0,0.0,0.0,0.0,0.0,0.0,0.0,0.0,0.0,0.0,0.0,0.0,0.0,0.0,0.0,0.0,0.0,0.0,0.0,0.0,0.0,0.0,0.0,0.0,0.0,0.0,12.0,0.0,0.0,0.0,0.0,0.0,0.0,0.0,0.0,0.0,0.0,0.0,0.0
0.79,573 K,0.0,0.0,0.0,0.0,0.0,0.0,0.0,0.0,0.0,0.0,4.0,0.0,0.0,0.0,0.0,0.0,0.0,0.0,0.0,0.0,0.1,0.0,0.0,0.0,0.0,0.0,0.0,0.0,0.0,0.0,0.0,0.0,0.0,0.0,0.0,0.0,12.0,0.0,0.0,0.0,0.0,0.0,0.0,0.0,0.0,0.0,0.0,0.0,0.0
0.79,643 K,0.0,0.0,0.0,0.0,0.0,0.0,0.0,0.0,0.0,0.0,4.0,0.0,0.0,0.0,0.0,0.0,0.0,0.0,0.0,0.0,0.1,0.0,0.0,0.0,0.0,0.0,0.0,0.0,0.0,0.0,0.0,0.0,0.0,0.0,0.0,0.0,12.0,0.0,0.0,0.0,0.0,0.0,0.0,0.0,0.0,0.0,0.0,0.0,0.0
0.78,680 K,0.0,0.0,0.0,0.0,0.0,0.0,0.0,0.0,0.0,0.0,4.0,0.0,0.0,0.0,0.0,0.0,0.0,0.0,0.0,0.0,0.05,0.0,0.0,0.0,0.0,0.0,0.0,0.0,0.0,0.0,0.0,0.0,0.0,0.0,0.0,0.0,12.0,0.0,0.0,0.0,0.0,0.0,0.0,0.0,0.0,0.0,0.0,0.0,0.0
0.78,575 K,0.0,0.0,0.0,0.0,0.0,0.0,0.0,0.0,0.0,0.0,1.0,0.0,0.0,0.0,0.0,0.0,0.0,0.0,0.0,0.0,0.0,0.0,0.0,0.0,0.0,0.0,0.0,0.0,0.0,0.0,0.0,0.0,0.0,0.0,0.0,0.0,3.0,0.0,0.0,0.0,0.0,0.06,0.0,0.0,0.03,0.0,0.0,0.0,0.0
0.76,823 K,0.0,0.0,0.0,0.0,0.0,0.0,0.0,0.0,0.0,0.0,1.0,0.0,0.0,0.0,0.0,0.0,0.0,0.0,0.0,0.0,0.0,0.0,0.0,0.0,0.0,0.0,0.0,0.0,0.0,0.0,0.0,0.0,0.0,0.0,0.0,0.0,3.0,0.0,0.0,0.0,0.0,0.0,0.0,0.0,0.0,0.0,0.0,0.0,0.0
0.75,650 K,0.0,0.0,0.0,0.0,0.0,0.0,0.0,0.0,0.0,0.0,4.0,0.0,0.0,0.0,0.0,0.0,0.0,0.0,0.0,0.0,0.13,0.0,0.0,0.0,0.0,0.0,0.0,0.0,0.0,0.0,0.0,0.0,0.0,0.0,0.0,0.0,12.0,0.0,0.0,0.0,0.0,0.0,0.0,0.0,0.0,0.0,0.0,0.0,0.0
0.75,735 K,0.0,0.0,0.0,0.0,0.0,0.0,0.1,0.0,0.0,0.0,4.0,0.0,0.0,0.0,0.0,0.0,0.0,0.0,0.0,0.0,0.0,0.0,0.4,0.0,0.0,0.0,0.0,0.0,0.0,0.0,0.0,0.0,0.0,0.0,0.0,0.0,12.0,0.0,0.0,0.0,0.0,0.0,0.0,0.0,0.0,0.0,0.0,0.0,0.0
0.75,700 K,0.0,0.0,0.0,0.0,0.0,0.0,0.14,0.0,0.0,0.0,4.0,0.0,0.0,0.0,0.0,0.0,0.0,0.0,0.0,0.0,0.0,0.0,0.0,0.0,0.0,0.0,0.0,0.0,0.0,0.0,0.0,0.0,0.0,0.0,0.0,0.0,12.0,0.0,0.0,0.0,0.0,0.0,0.0,0.0,0.0,0.0,0.0,0.0,0.0
